Repository: heidaralavi/deploy_app

File: data/all_data_with_labels.csv (part 1 of 21)
Heat,c (Coke1030),s (Coke1030),s112 (Coke1030),c (CokeFine),s (CokeFine),s05 (CokeFine),cao (Dolomite),mgo (Dolomite),s0_95 (Dolomite),fe_metal (DRI),fe_total (DRI),md (DRI),c (DRI),gunge (DRI),feo (DRI),cao (Lime),mgo (Lime),s0_95 (Lime),cao (Slag),feo (Slag),sio2 (Slag),mgo (Slag),al2o3 (Slag),p2o5 (Slag),mno (Slag),b2 (Slag),b3 (Slag),b4 (Slag),Power On (EAF),Power Off (EAF),Ele [MW] (EAF),Tapped [t] (EAF),O2 [Nm3] (EAF),CH4 [Nm3] (EAF),C.inj [kg] (EAF),C [kg] (EAF),CaO [kg] (EAF),MgO [kg] (EAF),Total_labels,Slag_labels
4024675.0,83.47,0.93,2.67,80.5,1.33,5.33,54.68,33.22,2.5,82.5,87.58,94.2,1.68,9.3,6.53,90.7,1.28,2.4,23.1,34.2,22.1,10.4,4.6,0.805,0.181,1.05,0.87,1.25,48.0,17.0,123.7800446,173.3843842,5406.527832,613.8022461,1762.105713,2003.199951,8212.496094,9049.3125,2,1
4024676.0,83.47,0.93,2.67,80.5,1.33,5.33,54.68,33.22,2.5,82.5,87.58,94.2,1.68,9.3,6.53,90.7,1.28,2.4,23.1,34.2,22.1,10.4,4.6,0.805,0.181,1.05,0.87,1.25,49.0,19.0,120.6573257,174.9360504,5556.615234,630.1734009,1799.0,2004.900024,9077.881836,9099.219727,2,1
4024677.0,83.47,0.93,2.67,80.5,1.33,5.33,54.68,33.22,2.5,82.5,87.58,94.2,1.68,9.3,6.53,90.7,1.28,2.4,23.1,34.2,22.1,10.4,4.6,0.805,0.181,1.05,0.87,1.25,47.0,18.0,121.9411011,172.9380798,5474.050293,621.7420044,1709.296265,2002.699951,8128.681152,9069.806641,2,1
4024678.0,83.47,0.93,2.67,80.5,1.33,5.33,54.68,33.22,2.5,82.5,87.58,94.2,1.68,9.3,6.53,90.7,1.28,2.4,23.1,34.2,22.1,10.4,4.6,0.805,0.181,1.05,0.87,1.25,52.0,9.0,121.3981552,177.9999847,6058.889648,689.4729614,1913.888916,2004.000122,8915.174805,10751.17578,2,1
4024681.0,83.47,0.93,2.67,80.5,1.33,5.33,54.68,33.22,2.5,82.5,87.58,94.2,1.68,9.3,6.53,90.7,1.28,2.4,23.1,34.2,22.1,10.4,4.6,0.805,0.181,1.05,0.87,1.25,48.0,9.0,118.106636,181.0374298,5615.665039,643.6116333,2254.976563,2000.599976,8687.293945,8697.208984,2,1
4024689.0,83.47,0.93,2.67,80.5,1.33,5.33,54.68,33.22,2.5,82.5,87.58,94.2,1.68,9.3,6.53,90.7,1.28,2.4,23.1,34.2,22.1,10.4,4.6,0.805,0.181,1.05,0.87,1.25,52.0,18.0,114.6291733,179.3731384,5585.601074,727.9995117,1924.0,2002.5,9569.194336,9365.087891,2,1
4024690.0,83.47,0.93,2.67,80.5,1.33,5.33,54.68,33.22,2.5,82.5,87.58,94.2,1.68,9.3,6.53,90.7,1.28,2.4,25.3,33.6,20.7,10.6,4.1,0.813,0.172,1.22,1.02,1.45,55.0,14.0,115.4869156,181.2798767,5817.476074,670.1982422,2237.0,2008.800049,9904.50293,10043.07129,2,1
4024691.0,83.47,0.93,2.67,80.5,1.33,5.33,54.68,33.22,2.5,82.5,87.58,94.2,1.68,9.3,6.53,90.7,1.28,2.4,25.3,33.6,20.7,10.6,4.1,0.813,0.172,1.22,1.02,1.45,53.0,7.0,118.536911,172.1346436,5627.817871,735.2167358,2290.0,2002.800171,10189.29883,10040.9873,2,1
4024692.0,83.47,0.93,2.67,80.5,1.33,5.33,54.68,33.22,2.5,82.5,87.58,94.2,1.68,9.3,6.53,90.7,1.28,2.4,25.3,33.6,20.7,10.6,4.1,0.813,0.172,1.22,1.02,1.45,56.0,12.0,119.0225906,176.1116486,6037.740234,694.8108521,2361.999023,2001.100098,10037.70508,10359.56641,2,1
4024693.0,83.47,0.93,2.67,80.5,1.33,5.33,54.68,33.22,2.5,82.5,87.58,94.2,1.68,9.3,6.53,90.7,1.28,2.4,25.3,33.6,20.7,10.6,4.1,0.813,0.172,1.22,1.02,1.45,53.0,6.0,119.0666885,176.8136444,5663.742676,740.3276367,2403.0,2005.799927,9928.412109,9916.467773,2,1
4024696.0,83.05,0.9,2.0,80.5,1.33,5.33,54.3,34.02,2.25,81.4,87.8,92.7,1.8,8.57,8.23,90.6,1.33,2.33,25.3,33.6,20.7,10.6,4.1,0.813,0.172,1.22,1.02,1.45,51.0,17.0,124.1441956,177.282135,4971.564941,546.1386719,1779.888916,2000.199951,10034.50488,10234.69629,2,1
4024698.0,83.05,0.9,2.0,80.5,1.33,5.33,54.3,34.02,2.25,81.4,87.8,92.7,1.8,8.57,8.23,90.6,1.33,2.33,25.3,33.6,20.7,10.6,4.1,0.813,0.172,1.22,1.02,1.45,51.0,13.0,122.9643326,176.8188629,4719.58252,519.2165527,2262.0,2005.0,9822.386719,9380.583984,2,1
4024699.0,83.05,0.9,2.0,80.5,1.33,5.33,54.3,34.02,2.25,81.4,87.8,92.7,1.8,8.57,8.23,90.6,1.33,2.33,25.3,33.6,20.7,10.6,4.1,0.813,0.172,1.22,1.02,1.45,48.0,11.0,122.5704498,174.2193756,4475.115723,486.1060791,1815.99939,2000.299927,9288.485352,9301.289063,2,1
4024707.0,83.05,0.9,2.0,80.5,1.33,5.33,54.83,34.4,2.33,81.55,87.4,93.3,1.88,9.05,7.53,90.9,1.2,4.0,25.3,33.6,20.7,10.6,4.1,0.813,0.172,1.22,1.02,1.45,53.0,8.0,114.6704407,176.9393311,6558.959961,755.9105225,2309.987793,2007.5,8712.394531,9828.830078,2,1
4024709.0,83.05,0.9,2.0,80.5,1.33,5.33,54.83,34.4,2.33,81.55,87.4,93.3,1.88,9.05,7.53,90.9,1.2,4.0,25.3,33.6,20.7,10.6,4.1,0.813,0.172,1.22,1.02,1.45,50.0,10.0,112.5391541,183.4000092,6336.465332,733.1781006,1998.650146,2001.900146,9253.208984,10030.91016,2,1
4024710.0,83.05,0.9,2.0,80.5,1.33,5.33,54.83,34.4,2.33,81.55,87.4,93.3,1.88,9.05,7.53,90.9,1.2,4.0,24.8,28.6,23.7,12.2,4.9,0.708,0.224,1.05,0.87,1.29,50.0,8.0,109.8888702,183.3999939,6279.65332,722.0391235,1918.653687,2004.499878,9239.103516,9597.688477,2,0
4024711.0,83.05,0.9,2.0,80.5,1.33,5.33,54.83,34.4,2.33,81.55,87.4,93.3,1.88,9.05,7.53,90.9,1.2,4.0,24.8,28.6,23.7,12.2,4.9,0.708,0.224,1.05,0.87,1.29,56.0,8.0,109.7285995,177.8999939,6172.294922,698.8986816,2111.0,2002.800049,10858.89746,10770.19727,2,0
4024712.0,83.05,0.9,2.0,80.5,1.33,5.33,54.83,34.4,2.33,81.55,87.4,93.3,1.88,9.05,7.53,90.9,1.2,4.0,24.8,28.6,23.7,12.2,4.9,0.708,0.224,1.05,0.87,1.29,49.0,10.0,110.3180771,199.7000122,5024.790039,572.9584351,1582.625366,2007.5,8750.40625,8987.494141,2,0
4024713.0,83.05,0.9,2.0,80.5,1.33,5.33,54.83,34.4,2.33,81.55,87.4,93.3,1.88,9.05,7.53,90.9,1.2,4.0,24.8,28.6,23.7,12.2,4.9,0.708,0.224,1.05,0.87,1.29,50.0,8.0,117.4285355,182.5,5784.433105,661.4578247,1909.999634,2027.800049,8859.602539,9993.866211,2,0
4024714.0,83.05,0.9,2.0,80.5,1.33,5.33,54.83,34.4,2.33,81.55,87.4,93.3,1.88,9.05,7.53,90.9,1.2,4.0,24.8,28.6,23.7,12.2,4.9,0.708,0.224,1.05,0.87,1.29,50.0,8.0,119.0258179,179.5596466,5953.727539,783.2617188,1736.0,2003.5,9032.707031,10161.18945,2,0
4024715.0,83.05,0.9,2.0,80.5,1.33,5.33,54.83,34.4,2.33,81.55,87.4,93.3,1.88,9.05,7.53,90.9,1.2,4.0,22.0,37.8,20.5,9.6,4.3,0.784,0.175,1.07,0.89,1.27,54.0,9.0,119.4634476,178.2999878,6386.214844,727.3358765,2445.99585,2003.200073,9071.319336,10926.00391,2,1
4024716.0,83.05,0.9,2.0,80.5,1.33,5.33,54.83,34.4,2.33,81.55,87.4,93.3,1.88,9.05,7.53,90.9,1.2,4.0,22.0,37.8,20.5,9.6,4.3,0.784,0.175,1.07,0.89,1.27,53.0,8.0,118.8751831,180.2000122,6102.349609,803.6337891,1778.666626,2000.400024,9211.115234,10322.71484,2,1
4024717.0,83.05,0.9,2.0,80.5,1.33,5.33,54.83,34.4,2.33,81.55,87.4,93.3,1.88,9.05,7.53,90.9,1.2,4.0,22.0,37.8,20.5,9.6,4.3,0.784,0.175,1.07,0.89,1.27,55.0,12.0,114.8117371,191.0999908,5859.226563,676.0545044,2026.543213,2005.899902,9291.414063,10616.60254,2,1
4024718.0,83.05,0.9,2.0,80.5,1.33,5.33,54.83,34.4,2.33,81.55,87.4,93.3,1.88,9.05,7.53,90.9,1.2,4.0,22.0,37.8,20.5,9.6,4.3,0.784,0.175,1.07,0.89,1.27,60.0,9.0,115.3529434,177.7000122,6370.887207,738.2214966,2491.666016,2004.300049,10451.30957,11691.4668,2,1
4024721.0,83.05,0.9,2.0,80.5,1.33,5.33,54.83,34.4,2.33,81.55,87.4,93.3,1.88,9.05,7.53,90.9,1.2,4.0,22.0,37.8,20.5,9.6,4.3,0.784,0.175,1.07,0.89,1.27,55.0,8.0,117.4194489,173.7108002,6455.030273,742.4506226,2162.0,2003.0,11406.92188,11330.69434,2,1
4024722.0,83.05,0.9,2.0,80.5,1.33,5.33,54.83,34.4,2.33,81.55,87.4,93.3,1.88,9.05,7.53,90.9,1.2,4.0,22.0,37.8,20.5,9.6,4.3,0.784,0.175,1.07,0.89,1.27,54.0,8.0,116.7811432,182.232193,5716.060547,752.0847168,2294.888916,2007.900024,9399.503906,10200.49023,2,1
4024724.0,83.05,0.9,2.0,80.5,1.33,5.33,54.83,34.4,2.33,81.55,87.4,93.3,1.88,9.05,7.53,90.9,1.2,4.0,22.0,37.8,20.5,9.6,4.3,0.784,0.175,1.07,0.89,1.27,53.0,9.0,118.5189667,183.8675385,5635.885254,637.0690918,2155.934326,2003.199829,9791.401367,10172.67676,2,1
4024725.0,83.05,0.9,2.0,80.5,1.33,5.33,54.83,34.4,2.33,81.55,87.4,93.3,1.88,9.05,7.53,90.9,1.2,4.0,33.2,16.0,27.8,12.2,5.1,0.865,0.179,1.19,1.01,1.38,54.0,9.0,120.5474701,174.0847778,5307.250977,696.2210083,2018.962158,2004.799927,9196.195313,10195.48438,2,1
4024727.0,83.05,0.9,2.0,80.5,1.33,5.33,54.83,34.4,2.33,81.55,87.4,93.3,1.88,9.05,7.53,90.9,1.2,4.0,33.2,16.0,27.8,12.2,5.1,0.865,0.179,1.19,1.01,1.38,53.0,8.0,119.5736237,176.9219971,6510.203125,747.1820679,2121.974854,2002.5,8888.612305,10162.44824,2,1
4024728.0,83.05,0.9,2.0,80.45,1.25,3.0,55.02,33.05,2.0,79.8,86.7,92.03,1.5,9.82,8.88,90.73,1.2,2.67,33.2,16.0,27.8,12.2,5.1,0.865,0.179,1.19,1.01,1.38,50.0,7.0,119.7701721,181.5786133,6260.916016,808.9107056,2182.888916,2005.299805,9231.896484,10119.20313,2,1
4024729.0,83.05,0.9,2.0,80.45,1.25,3.0,55.02,33.05,2.0,79.8,86.7,92.03,1.5,9.82,8.88,90.73,1.2,2.67,33.2,16.0,27.8,12.2,5.1,0.865,0.179,1.19,1.01,1.38,49.0,7.0,120.8452225,183.4684448,6304.996094,727.9699707,1795.662476,2007.099854,9225.501953,10166.39258,2,1
4024730.0,83.05,0.9,2.0,80.45,1.25,3.0,55.02,33.05,2.0,79.8,86.7,92.03,1.5,9.82,8.88,90.73,1.2,2.67,27.0,26.9,24.1,11.5,4.9,0.754,0.184,1.12,0.93,1.33,49.0,8.0,120.0765991,177.3901215,6398.720215,743.8743286,1852.000122,2006.800049,9733.796875,10323.20215,2,1
4024731.0,83.05,0.9,2.0,80.45,1.25,3.0,55.02,33.05,2.0,79.8,86.7,92.03,1.5,9.82,8.88,90.73,1.2,2.67,27.0,26.9,24.1,11.5,4.9,0.754,0.184,1.12,0.93,1.33,48.0,8.0,120.4183121,179.5282745,5932.833496,767.0132446,2132.987305,2010.099976,8657.094727,9827.087891,2,1
4024732.0,83.05,0.9,2.0,80.45,1.25,3.0,55.02,33.05,2.0,79.8,86.7,92.03,1.5,9.82,8.88,90.73,1.2,2.67,27.0,26.9,24.1,11.5,4.9,0.754,0.184,1.12,0.93,1.33,47.0,9.0,119.2943573,183.324234,5725.600098,658.2419434,2026.629639,2005.200073,8771.599609,9877.384766,2,1
4024733.0,83.05,0.9,2.0,80.45,1.25,3.0,55.02,33.05,2.0,79.8,86.7,92.03,1.5,9.82,8.88,90.73,1.2,2.67,27.0,26.9,24.1,11.5,4.9,0.754,0.184,1.12,0.93,1.33,48.0,7.0,120.7145844,179.0109253,5774.257813,660.0405273,1950.780396,2003.300049,8935.498047,9970.670898,2,1
4024734.0,83.05,0.9,2.0,80.45,1.25,3.0,55.02,33.05,2.0,79.8,86.7,92.03,1.5,9.82,8.88,90.73,1.2,2.67,27.0,26.9,24.1,11.5,4.9,0.754,0.184,1.12,0.93,1.33,49.0,19.0,121.2271271,173.498703,5915.025391,771.0826416,1963.999756,2005.5,8954.217773,10176.41504,2,1
4024735.0,83.05,0.9,2.0,80.45,1.25,3.0,55.02,33.05,2.0,79.8,86.7,92.03,1.5,9.82,8.88,90.73,1.2,2.67,26.3,29.3,23.2,10.8,4.7,0.808,0.18,1.13,0.94,1.33,49.0,7.0,121.1617508,175.025116,5739.10498,652.2913208,1674.987183,2006.299927,9038.814453,9981.150391,2,1
4024736.0,83.05,0.9,2.0,80.45,1.25,3.0,55.02,33.05,2.0,79.8,86.7,92.03,1.5,9.82,8.88,90.73,1.2,2.67,26.3,29.3,23.2,10.8,4.7,0.808,0.18,1.13,0.94,1.33,50.0,9.0,117.7136841,173.4953461,5651.598633,643.2276001,2149.999512,2002.699951,9541.790039,10063.12109,2,1
4024737.0,83.05,0.9,2.0,80.45,1.25,3.0,55.02,33.05,2.0,79.8,86.7,92.03,1.5,9.82,8.88,90.73,1.2,2.67,26.3,29.3,23.2,10.8,4.7,0.808,0.18,1.13,0.94,1.33,53.0,11.0,119.9954453,181.2769775,6080.067383,692.230835,2233.962891,2005.200073,8958.444336,10043.49023,2,1
4024738.0,83.05,0.9,2.0,80.45,1.25,3.0,55.02,33.05,2.0,79.8,86.7,92.03,1.5,9.82,8.88,90.73,1.2,2.67,26.3,29.3,23.2,10.8,4.7,0.808,0.18,1.13,0.94,1.33,48.0,7.0,119.9714203,177.1999054,5387.078613,613.0563354,2057.999512,2006.099854,9112.208984,9731.80957,2,1
4024739.0,83.05,0.9,2.0,80.45,1.25,3.0,55.02,33.05,2.0,79.8,86.7,92.03,1.5,9.82,8.88,90.73,1.2,2.67,24.5,36.2,20.2,9.2,4.0,0.791,0.178,1.21,1.01,1.39,52.0,17.0,119.4998398,170.9898071,5948.033691,676.2055664,2353.995361,2001.799927,8625.898438,9901.303711,2,1
4024740.0,83.05,0.9,2.0,80.45,1.25,3.0,55.02,33.05,2.0,79.8,86.7,92.03,1.5,9.82,8.88,90.73,1.2,2.67,26.1,31.7,22.2,9.8,4.5,0.846,0.183,1.18,0.98,1.34,52.0,8.0,117.3974991,182.3932648,5563.291992,640.7324219,2429.66626,2006.399902,8840.109375,9699.108398,2,1
4024741.0,83.05,0.9,2.0,80.45,1.25,3.0,55.02,33.05,2.0,79.8,86.7,92.03,1.5,9.82,8.88,90.73,1.2,2.67,30.0,22.3,26.0,10.9,5.1,0.738,0.195,1.15,0.96,1.32,60.0,8.0,116.6058807,172.3877869,6743.40625,765.7033691,3036.852051,2005.300049,9700.689453,9374.773438,2,1
4024742.0,83.05,0.9,2.0,80.45,1.25,3.0,55.02,33.05,2.0,79.8,86.7,92.03,1.5,9.82,8.88,90.73,1.2,2.67,27.0,26.4,24.8,11.0,5.0,0.715,0.19,1.09,0.91,1.28,54.0,7.0,118.7948914,176.8985748,6305.84668,716.5961914,3118.888428,2000.099976,9451.21582,10031.38477,2,1
4024743.0,83.05,0.9,2.0,80.45,1.25,3.0,55.02,33.05,2.0,79.8,86.7,92.03,1.5,9.82,8.88,90.73,1.2,2.67,27.0,26.4,24.8,11.0,5.0,0.715,0.19,1.09,0.91,1.28,52.0,11.0,117.7313232,176.8873138,6579.125488,761.7977905,2755.887939,2000.299927,9773.984375,10025.81738,2,1
4024744.0,83.05,0.9,2.0,80.45,1.25,3.0,55.02,33.05,2.0,79.8,86.7,92.03,1.5,9.82,8.88,90.73,1.2,2.67,27.0,26.4,24.8,11.0,5.0,0.715,0.19,1.09,0.91,1.28,47.0,7.0,123.7030945,175.9793549,5545.474609,729.5048218,1920.99585,2006.599976,8456.40332,9620.506836,2,1
4024745.0,83.05,0.9,2.0,80.45,1.25,3.0,55.02,33.05,2.0,79.8,86.7,92.03,1.5,9.82,8.88,90.73,1.2,2.67,26.2,29.7,23.1,10.5,4.7,0.776,0.18,1.13,0.94,1.32,49.0,14.0,121.557251,174.7619629,5966.640625,684.3474121,1983.773071,2002.5,8582.410156,9767.979492,2,1
4024746.0,83.05,0.9,2.0,80.45,1.25,3.0,55.02,33.05,2.0,79.8,86.7,92.03,1.5,9.82,8.88,90.73,1.2,2.67,26.2,29.7,23.1,10.5,4.7,0.776,0.18,1.13,0.94,1.32,49.0,7.0,122.7632523,171.8268738,6261.29541,785.7576294,2140.962402,2000.400024,8311.5,9979.089844,2,1
4024747.0,83.05,0.9,2.0,80.45,1.25,3.0,55.02,33.05,2.0,79.8,86.7,92.03,1.5,9.82,8.88,90.73,1.2,2.67,26.2,29.7,23.1,10.5,4.7,0.776,0.18,1.13,0.94,1.32,47.0,7.0,123.1142426,171.0199127,5824.749023,675.5649414,1989.962402,2004.5,8323.507813,9464.983398,2,1
4024748.0,83.05,0.9,2.0,80.45,1.25,3.0,55.02,33.05,2.0,79.8,86.7,92.03,1.5,9.82,8.88,90.73,1.2,2.67,26.2,29.7,23.1,10.5,4.7,0.776,0.18,1.13,0.94,1.32,44.0,6.0,124.5367584,171.6778259,6358.862793,793.1871948,1905.0,2001.000122,8499.513672,9338.584961,2,1
4024750.0,83.05,0.9,2.0,80.45,1.25,3.0,55.02,33.05,2.0,79.8,86.7,92.03,1.5,9.82,8.88,90.73,1.2,2.67,26.2,29.7,23.1,10.5,4.7,0.776,0.18,1.13,0.94,1.32,43.0,7.0,124.7151718,170.9580841,6660.103027,791.4725952,2029.888428,2005.299927,8111.391113,9102.695313,2,1
4024752.0,83.05,0.9,2.0,80.45,1.25,3.0,54.7,32.92,2.5,80.75,87.45,92.3,1.65,8.98,8.62,90.6,1.2,3.0,26.2,29.7,23.1,10.5,4.7,0.776,0.18,1.13,0.94,1.32,60.0,8.0,123.8088531,176.6399536,6851.424316,901.3536377,2366.011719,2004.099976,10508.21777,11540.65137,2,1
4024757.0,83.05,0.9,2.0,80.45,1.25,3.0,54.7,32.92,2.5,80.75,87.45,92.3,1.65,8.98,8.62,90.6,1.2,3.0,26.2,29.7,23.1,10.5,4.7,0.776,0.18,1.13,0.94,1.32,52.0,8.0,120.3370361,172.4702148,6027.003906,686.2005615,2262.962891,2005.399902,9634.480469,10184.91211,2,1
4024758.0,83.05,0.9,2.0,80.45,1.25,3.0,54.7,32.92,2.5,80.75,87.45,92.3,1.65,8.98,8.62,90.6,1.2,3.0,26.2,29.7,23.1,10.5,4.7,0.776,0.18,1.13,0.94,1.32,46.0,7.0,124.1662369,178.1647491,5332.784668,605.4171753,2077.011475,2007.300049,8566.708008,9983.404297,2,1
4024761.0,83.05,0.9,2.0,80.45,1.25,3.0,54.7,32.92,2.5,80.75,87.45,92.3,1.65,8.98,8.62,90.6,1.2,3.0,26.2,29.7,23.1,10.5,4.7,0.776,0.18,1.13,0.94,1.32,51.0,7.0,121.8479233,177.9662781,5853.220703,664.5274658,2120.851318,2008.200073,8507.798828,9797.023438,2,1
4024762.0,83.05,0.9,2.0,80.45,1.25,3.0,54.7,32.92,2.5,80.75,87.45,92.3,1.65,8.98,8.62,90.6,1.2,3.0,26.2,29.7,23.1,10.5,4.7,0.776,0.18,1.13,0.94,1.32,52.0,9.0,125.0258942,173.8980408,6033.166016,793.0467529,2277.654297,2001.5,8942.71875,10176.44629,2,1
4024774.0,83.05,0.9,2.0,98.65,0.21,1.0,54.77,33.17,2.67,81.43,87.7,92.83,1.97,8.54,8.06,90.67,1.2,3.33,26.2,29.7,23.1,10.5,4.7,0.776,0.18,1.13,0.94,1.32,55.0,9.0,118.0674057,170.0,5932.946777,773.628418,1959.555542,2007.300049,8921.806641,9428.00293,3,1
4024781.0,83.05,0.9,2.0,98.65,0.21,1.0,54.85,32.83,2.75,81.6,87.65,93.1,1.85,8.77,7.78,90.82,1.4,3.0,26.2,29.7,23.1,10.5,4.7,0.776,0.18,1.13,0.94,1.32,48.0,13.0,115.8999252,185.6606903,5785.974609,666.2577515,1597.55603,2002.499878,8760.396484,8802.402344,3,1
4024783.0,83.05,0.9,2.0,98.65,0.21,1.0,54.85,32.83,2.75,81.6,87.65,93.1,1.85,8.77,7.78,90.82,1.4,3.0,29.1,24.6,24.6,11.0,4.9,0.791,0.182,1.18,0.99,1.36,44.0,14.0,111.5416946,171.9702454,5055.816406,581.3522339,1560.999146,2003.199951,7660.705078,7807.997559,3,1
4024784.0,83.05,0.9,2.0,98.65,0.21,1.0,54.85,32.83,2.75,81.6,87.65,93.1,1.85,8.77,7.78,90.82,1.4,3.0,29.1,24.6,24.6,11.0,4.9,0.791,0.182,1.18,0.99,1.36,46.0,15.0,111.569931,177.6325684,5405.477539,627.0093994,1494.999756,2003.399902,7392.41748,7366.812012,3,1
4024787.0,83.05,0.9,2.0,98.65,0.21,1.0,54.85,32.83,2.75,81.6,87.65,93.1,1.85,8.77,7.78,90.82,1.4,3.0,29.1,24.6,24.6,11.0,4.9,0.791,0.182,1.18,0.99,1.36,51.0,11.0,116.8832169,176.4896698,6010.318359,682.6051636,2556.961426,2006.100098,9349.185547,9998.807617,3,1
4024790.0,83.05,0.9,2.0,98.65,0.21,1.0,54.85,32.83,2.75,81.6,87.65,93.1,1.85,8.77,7.78,90.82,1.4,3.0,29.2,27.0,23.1,10.3,4.8,0.811,0.505,1.26,1.05,1.42,47.0,6.0,115.9083405,177.5927734,5689.61084,726.6027832,2153.0,2001.5,8228.40332,9122.113281,3,1
4024791.0,83.05,0.9,2.0,98.65,0.21,1.0,54.85,32.83,2.75,81.6,87.65,93.1,1.85,8.77,7.78,90.82,1.4,3.0,29.2,27.0,23.1,10.3,4.8,0.811,0.505,1.26,1.05,1.42,46.0,23.0,118.4861603,179.4930878,5222.970215,594.3339233,1771.0,2002.300049,9005.0,9001.306641,3,1
4024794.0,83.05,0.9,2.0,98.65,0.21,1.0,54.85,32.83,2.75,81.6,87.65,93.1,1.85,8.77,7.78,90.82,1.4,3.0,29.2,27.0,23.1,10.3,4.8,0.811,0.505,1.26,1.05,1.42,47.0,8.0,116.044693,172.7937775,5347.272461,608.9399414,1522.987549,2004.800171,9306.492188,7139.505859,3,1
4024796.0,83.05,0.9,2.0,98.65,0.21,1.0,54.8,33.42,1.5,81.6,87.65,93.1,1.85,8.77,7.78,90.8,1.3,3.5,29.2,27.0,23.1,10.3,4.8,0.811,0.505,1.26,1.05,1.42,48.0,7.0,116.9306259,175.1435699,5625.680176,650.2734985,1989.987061,2001.799927,9301.012695,9302.005859,3,1
4024804.0,83.05,0.9,2.0,98.65,0.21,1.0,54.8,33.42,1.5,81.6,87.65,93.1,1.85,8.77,7.78,90.8,1.3,3.5,29.2,27.0,23.1,10.3,4.8,0.811,0.505,1.26,1.05,1.42,50.0,10.0,117.3859863,176.047821,5286.760742,677.7700806,2627.658691,2003.100098,10693.1123,8836.006836,3,1
4024806.0,83.05,0.9,2.0,98.65,0.21,1.0,54.8,33.42,1.5,81.6,87.65,93.1,1.85,8.77,7.78,90.8,1.3,3.5,30.2,30.2,20.7,8.8,4.1,0.962,0.261,1.46,1.22,1.57,54.0,15.0,115.4179306,175.0707245,5662.15625,645.055542,2582.552979,1506.699951,11152.49609,8947.297852,3,1
4024811.0,83.05,0.9,2.0,98.65,0.21,1.0,54.8,33.42,1.5,81.6,87.65,93.1,1.85,8.77,7.78,90.8,1.3,3.5,30.2,30.2,20.7,8.8,4.1,0.962,0.261,1.46,1.22,1.57,47.0,8.0,119.5776443,180.3502502,6104.90625,711.9335327,1754.987671,1503.899902,10543.73242,8133.696289,3,1
4024815.0,83.05,0.9,2.0,98.65,0.21,1.0,54.8,33.42,1.5,81.6,87.65,93.1,1.85,8.77,7.78,90.8,1.3,3.5,26.1,36.4,18.3,9.6,3.6,0.882,0.2,1.43,1.19,1.63,50.0,8.0,118.9220581,178.7474823,6796.417969,860.2581177,1546.658447,1503.800171,10316.00488,9688.490234,3,1
4024817.0,83.05,0.9,2.0,98.65,0.21,1.0,54.8,33.42,1.5,81.6,87.65,93.1,1.85,8.77,7.78,90.8,1.3,3.5,26.1,36.4,18.3,9.6,3.6,0.882,0.2,1.43,1.19,1.63,53.0,12.0,114.0448761,170.4517365,5774.048828,653.0073242,1840.107422,1504.099854,9762.205078,9247.798828,3,1
4024818.0,83.05,0.9,2.0,98.65,0.21,1.0,54.9,33.4,2.33,81.6,87.65,93.1,1.85,8.77,7.78,90.98,1.2,3.75,26.1,36.4,18.3,9.6,3.6,0.882,0.2,1.43,1.19,1.63,43.0,23.0,115.8248444,176.3841705,4838.202148,548.2521362,1107.332886,1505.999756,8020.40332,8230.705078,3,1
4024821.0,83.05,0.9,2.0,98.65,0.21,1.0,54.9,33.4,2.33,81.6,87.65,93.1,1.85,8.77,7.78,90.98,1.2,3.75,26.1,36.4,18.3,9.6,3.6,0.882,0.2,1.43,1.19,1.63,54.0,11.0,117.0180206,178.4434052,6092.993652,691.4250488,1500.352539,1501.999878,9902.023438,9902.902344,3,1
4024822.0,83.05,0.9,2.0,98.65,0.21,1.0,54.9,33.4,2.33,81.6,87.65,93.1,1.85,8.77,7.78,90.98,1.2,3.75,26.1,36.4,18.3,9.6,3.6,0.882,0.2,1.43,1.19,1.63,48.0,14.0,117.0870514,180.3456421,5388.98877,607.2022095,896.9998779,1503.5,9368.40625,9356.103516,3,1
4024825.0,83.05,0.9,2.0,98.65,0.21,1.0,54.9,33.4,2.33,81.6,87.65,93.1,1.85,8.77,7.78,90.98,1.2,3.75,24.0,41.3,16.3,9.2,3.4,0.87,0.158,1.47,1.22,1.69,50.0,11.0,118.9503326,177.9932404,5411.785645,611.0518188,1163.963013,1502.0,9879.102539,9904.199219,3,1
4024826.0,83.05,0.9,2.0,98.65,0.21,1.0,54.9,33.4,2.33,81.6,87.65,93.1,1.85,8.77,7.78,90.98,1.2,3.75,24.0,41.3,16.3,9.2,3.4,0.87,0.158,1.47,1.22,1.69,47.0,9.0,118.8986969,176.9502869,5086.57373,565.9939575,1457.0,1500.400024,10001.70703,9304.697266,3,1
4024827.0,83.05,0.9,2.0,98.65,0.21,1.0,54.9,33.4,2.33,81.6,87.65,93.1,1.85,8.77,7.78,90.98,1.2,3.75,22.9,42.6,15.8,9.6,3.6,0.759,0.154,1.45,1.18,1.68,51.0,8.0,120.85923,176.2449341,5918.896484,663.2410278,1508.0,2001.599976,9557.298828,11221.50098,3,1
4024831.0,83.05,0.9,2.0,98.65,0.21,1.0,54.9,33.4,2.33,81.6,87.65,93.1,1.85,8.77,7.78,90.98,1.2,3.75,22.9,42.6,15.8,9.6,3.6,0.759,0.154,1.45,1.18,1.68,55.0,8.0,121.4420776,175.8465271,6351.372559,826.8034668,2570.88916,2002.699951,9481.299805,11000.81055,3,1
4024860.0,83.18,0.85,2.25,98.65,0.21,1.0,54.8,33.55,3.0,82.2,86.9,94.6,1.6,10.15,6.05,91.23,1.2,4.33,22.9,42.6,15.8,9.6,3.6,0.759,0.154,1.45,1.18,1.68,54.0,13.0,115.0726852,170.0,3259.822266,412.620697,1441.888916,1502.099976,9358.509766,7902.793457,3,1
4024865.0,83.18,0.85,2.25,98.65,0.21,1.0,54.8,33.55,3.0,82.2,86.9,94.6,1.6,10.15,6.05,91.23,1.2,4.33,22.9,42.6,15.8,9.6,3.6,0.759,0.154,1.45,1.18,1.68,50.0,13.0,116.7556305,170.0,5370.958496,681.3815918,2227.0,1000.5,7389.821289,8763.705078,3,1
4024883.0,81.27,0.9,4.67,98.65,0.21,1.0,55.0,33.42,1.5,81.87,86.73,94.4,1.93,9.94,6.26,90.65,1.2,3.75,25.6,34.9,20.6,9.4,3.9,0.925,0.162,1.24,1.04,1.43,62.0,8.0,119.8541565,182.7249298,4664.272949,577.2739868,1986.110596,2001.500122,9257.401367,9412.90918,3,1
4024885.0,81.27,0.9,4.67,98.65,0.21,1.0,55.0,33.42,1.5,81.87,86.73,94.4,1.93,9.94,6.26,90.65,1.2,3.75,23.2,39.6,18.8,9.2,3.6,0.95,0.163,1.23,1.04,1.45,57.0,8.0,119.639122,170.0,5495.662109,605.9855957,1268.963013,2003.700073,11001.67285,9067.669922,3,1
4024886.0,81.27,0.9,4.67,98.65,0.21,1.0,55.0,33.42,1.5,81.87,86.73,94.4,1.93,9.94,6.26,90.65,1.2,3.75,23.2,39.6,18.8,9.2,3.6,0.95,0.163,1.23,1.04,1.45,62.0,8.0,120.1893005,174.1880188,5908.466797,649.4342041,2720.222168,2002.599976,9175.101563,10059.59082,3,1
4024898.0,82.0,1.02,2.5,98.65,0.21,1.0,54.83,33.2,2.33,80.4,86.23,93.2,1.77,10.33,7.5,91.4,1.2,3.0,23.2,39.6,18.8,9.2,3.6,0.95,0.163,1.23,1.04,1.45,58.0,7.0,124.3492813,173.089798,5567.463867,732.5673218,2677.0,2002.700073,9953.604492,9640.902344,3,1
4024899.0,82.0,1.02,2.5,98.65,0.21,1.0,54.83,33.2,2.33,80.4,86.23,93.2,1.77,10.33,7.5,91.4,1.2,3.0,23.2,39.6,18.8,9.2,3.6,0.95,0.163,1.23,1.04,1.45,59.0,8.0,124.8452072,176.7602234,5568.482422,655.5188599,1987.959229,2002.200073,9802.210938,9941.896484,3,1
4024901.0,82.0,1.02,2.5,98.65,0.21,1.0,54.83,33.2,2.33,80.4,86.23,93.2,1.77,10.33,7.5,91.4,1.2,3.0,23.2,39.6,18.8,9.2,3.6,0.95,0.163,1.23,1.04,1.45,59.0,9.0,124.4522324,177.0635529,5668.794434,623.7974854,1707.962769,2000.900024,9774.702148,9706.209961,3,1
4024906.0,82.0,1.02,2.5,98.65,0.21,1.0,54.83,33.2,2.33,80.4,86.23,93.2,1.77,10.33,7.5,91.4,1.2,3.0,23.2,39.6,18.8,9.2,3.6,0.95,0.163,1.23,1.04,1.45,61.0,8.0,123.4994965,174.2462158,5523.705566,663.8391113,1940.999512,2000.5,9972.302734,10102.49219,3,1
4024908.0,82.0,1.02,2.5,98.65,0.21,1.0,54.83,33.2,2.33,80.4,86.23,93.2,1.77,10.33,7.5,91.4,1.2,3.0,23.2,39.6,18.8,9.2,3.6,0.95,0.163,1.23,1.04,1.45,62.0,8.0,125.5283127,170.0,6164.558105,682.8043213,2761.987549,2009.699951,9909.202148,9910.905273,3,1
4024928.0,82.0,1.02,2.5,98.65,0.21,1.0,54.6,33.13,1.67,82.15,87.45,93.95,1.9,9.13,6.82,90.52,1.2,2.75,21.3,44.7,16.6,8.4,3.5,0.8,0.157,1.28,1.06,1.48,52.0,8.0,124.4111481,181.1311951,6327.629395,729.5053101,2390.962891,2000.900146,10018.00781,11657.29688,3,1
4024929.0,82.0,1.02,2.5,98.65,0.21,1.0,54.6,33.13,1.67,82.15,87.45,93.95,1.9,9.13,6.82,90.52,1.2,2.75,21.3,44.7,16.6,8.4,3.5,0.8,0.157,1.28,1.06,1.48,53.0,8.0,125.785347,176.9294586,6173.210938,703.2993774,2920.99585,2001.700073,9232.695313,11528.41797,3,1
4024930.0,82.0,1.02,2.5,98.65,0.21,1.0,54.6,33.13,1.67,82.15,87.45,93.95,1.9,9.13,6.82,90.52,1.2,2.75,21.3,44.7,16.6,8.4,3.5,0.8,0.157,1.28,1.06,1.48,53.0,8.0,124.5815659,173.8205261,6217.840332,710.114502,2309.0,2004.199951,9160.196289,11551.88184,3,1
4024931.0,82.0,1.02,2.5,98.65,0.21,1.0,54.6,33.13,1.67,82.15,87.45,93.95,1.9,9.13,6.82,90.52,1.2,2.75,21.3,44.7,16.6,8.4,3.5,0.8,0.157,1.28,1.06,1.48,54.0,7.0,123.5716629,175.3184509,6511.730957,746.3380127,2765.0,2003.700073,9001.620117,11251.79395,3,1
4024932.0,82.0,1.02,2.5,98.65,0.21,1.0,54.6,33.13,1.67,82.15,87.45,93.95,1.9,9.13,6.82,90.52,1.2,2.75,23.9,39.2,17.9,9.6,3.7,0.808,0.162,1.34,1.11,1.55,48.0,8.0,124.348732,179.0300751,5538.135742,728.9085083,2023.0,2004.500244,7894.900879,10365.20898,3,1
4024936.0,81.64,0.98,2.6,98.65,0.21,1.0,55.0,32.33,1.5,81.4,86.6,94.0,1.5,10.41,6.69,90.47,1.2,2.33,23.9,39.2,17.9,9.6,3.7,0.808,0.162,1.34,1.11,1.55,50.0,8.0,125.6584778,179.3201752,5859.017578,771.1266479,2221.876465,2002.800171,8909.819336,11264.78418,3,1
4024937.0,81.64,0.98,2.6,98.65,0.21,1.0,55.0,32.33,1.5,81.4,86.6,94.0,1.5,10.41,6.69,90.47,1.2,2.33,21.0,44.9,16.1,8.6,3.6,0.771,0.162,1.3,1.07,1.5,54.0,7.0,126.9190674,176.7041626,6267.293945,824.7221069,2745.0,2003.800049,8883.601563,11221.98242,3,1
4024938.0,81.64,0.98,2.6,98.65,0.21,1.0,55.0,32.33,1.5,81.4,86.6,94.0,1.5,10.41,6.69,90.47,1.2,2.33,21.0,44.9,16.1,8.6,3.6,0.771,0.162,1.3,1.07,1.5,53.0,17.0,126.042038,171.6572418,6130.048828,698.6203613,2560.0,2002.699951,8823.720703,10996.66113,3,1
4024939.0,81.64,0.98,2.6,98.65,0.21,1.0,55.0,32.33,1.5,81.4,86.6,94.0,1.5,10.41,6.69,90.47,1.2,2.33,22.0,41.9,17.2,9.5,3.5,0.778,0.161,1.28,1.06,1.52,51.0,8.0,127.1041107,177.4842834,5755.886719,757.6888428,2392.888428,2002.599976,8967.504883,10802.09082,3,1
4024941.0,81.64,0.98,2.6,98.65,0.21,1.0,55.0,32.33,1.5,81.4,86.6,94.0,1.5,10.41,6.69,90.47,1.2,2.33,21.3,44.3,16.0,9.3,3.4,0.749,0.163,1.33,1.1,1.58,48.0,8.0,125.3310471,173.3891449,5503.781738,630.0009766,2276.884766,2006.400024,8539.304688,10528.80664,3,1
4024945.0,81.64,0.98,2.6,98.65,0.21,1.0,55.0,32.33,1.5,81.4,86.6,94.0,1.5,10.41,6.69,90.47,1.2,2.33,21.3,44.3,16.0,9.3,3.4,0.749,0.163,1.33,1.1,1.58,54.0,11.0,127.3081055,179.3911285,6151.806641,698.8161621,2207.950684,2008.800049,9895.416992,12001.67969,3,1
4024946.0,81.64,0.98,2.6,98.65,0.21,1.0,55.0,32.33,1.5,81.4,86.6,94.0,1.5,10.41,6.69,90.47,1.2,2.33,21.3,44.3,16.0,9.3,3.4,0.749,0.163,1.33,1.1,1.58,54.0,7.0,125.5379181,179.2920532,5901.287598,776.795105,2832.0,2003.0,8768.709961,10502.30859,3,1
4024947.0,81.64,0.98,2.6,98.65,0.21,1.0,55.0,32.33,1.5,81.4,86.6,94.0,1.5,10.41,6.69,90.47,1.2,2.33,23.6,40.8,18.5,7.6,3.8,0.78,0.163,1.28,1.06,1.4,52.0,6.0,125.3816299,184.6883545,5794.532227,657.5016479,2820.072754,2000.299927,10044.90039,9698.59375,3,1
4024948.0,81.64,0.98,2.6,98.65,0.21,1.0,55.0,32.33,1.5,81.4,86.6,94.0,1.5,10.41,6.69,90.47,1.2,2.33,23.3,39.4,18.2,9.5,3.8,0.859,0.165,1.28,1.06,1.49,56.0,6.0,126.7205429,173.9872284,6025.524414,681.5974121,2822.554199,2004.300049,10501.00488,10841.99414,3,1
4024949.0,81.64,0.98,2.6,98.65,0.21,1.0,55.0,32.33,1.5,81.4,86.6,94.0,1.5,10.41,6.69,90.47,1.2,2.33,23.3,39.4,18.2,9.5,3.8,0.859,0.165,1.28,1.06,1.49,56.0,7.0,126.6717224,176.3849335,6145.084961,808.8850708,2941.998535,2000.999878,10460.1084,10239.58398,3,1
4024950.0,81.64,0.98,2.6,98.65,0.21,1.0,55.0,32.33,1.5,81.4,86.6,94.0,1.5,10.41,6.69,90.47,1.2,2.33,25.7,32.8,21.5,9.9,4.4,0.758,0.183,1.2,0.99,1.37,50.0,9.0,126.3357086,178.1759949,5250.171875,586.550415,2649.876465,2002.099976,9656.206055,8855.898438,3,1
4024951.0,81.64,0.98,2.6,98.65,0.21,1.0,55.0,32.33,1.5,81.4,86.6,94.0,1.5,10.41,6.69,90.47,1.2,2.33,25.7,32.8,21.5,9.9,4.4,0.758,0.183,1.2,0.99,1.37,45.0,10.0,123.0889893,180.2492523,4923.158691,556.2297974,1863.0,2007.899902,10501.50586,7608.29248,3,1
4024954.0,81.64,0.98,2.6,98.65,0.21,1.0,55.0,32.33,1.5,81.4,86.6,94.0,1.5,10.41,6.69,90.47,1.2,2.33,25.7,32.8,21.5,9.9,4.4,0.758,0.183,1.2,0.99,1.37,51.0,8.0,118.8880615,181.0852661,5793.94873,658.0427246,2251.555664,2002.5,9872.404297,10514.97949,3,1
4024955.0,81.64,0.98,2.6,98.65,0.21,1.0,55.0,32.33,1.5,81.4,86.6,94.0,1.5,10.41,6.69,90.47,1.2,2.33,25.6,35.0,20.1,10.0,4.0,0.798,0.169,1.27,1.06,1.48,51.0,17.0,123.6583939,180.1889496,5804.666504,660.8023071,2422.996826,2004.700073,9548.203125,10332.30762,3,1
4024956.0,81.64,0.98,2.6,98.65,0.21,1.0,55.0,32.33,1.5,81.4,86.6,94.0,1.5,10.41,6.69,90.47,1.2,2.33,25.6,35.0,20.1,10.0,4.0,0.798,0.169,1.27,1.06,1.48,51.0,10.0,123.3167725,180.72966,5782.024902,656.8136597,2181.0,2001.599976,10512.30469,9388.15918,3,1
4024957.0,81.64,0.98,2.6,98.65,0.21,1.0,55.0,32.33,1.5,81.4,86.6,94.0,1.5,10.41,6.69,90.47,1.2,2.33,25.6,35.0,20.1,10.0,4.0,0.798,0.169,1.27,1.06,1.48,54.0,8.0,123.2496567,186.3086853,6096.995117,696.0543213,2422.666748,2001.399902,10319.38867,9745.06543,3,1
4024958.0,81.64,0.98,2.6,98.65,0.21,1.0,54.67,33.1,2.0,80.63,87.3,92.37,0.0,10.79,8.58,92.0,1.2,4.0,25.6,35.0,20.1,10.0,4.0,0.798,0.169,1.27,1.06,1.48,55.0,7.0,123.7006989,173.2103882,6254.906738,823.0457764,2588.106934,2004.999878,10353.81543,10354.11719,3,1
4024959.0,81.64,0.98,2.6,98.65,0.21,1.0,54.67,33.1,2.0,80.63,87.3,92.37,0.0,10.79,8.58,92.0,1.2,4.0,25.6,35.0,20.1,10.0,4.0,0.798,0.169,1.27,1.06,1.48,50.0,8.0,125.7592392,175.1265717,5455.070313,614.9987183,2331.0,2003.099854,9960.397461,9597.90332,3,1
4024960.0,81.64,0.98,2.6,98.65,0.21,1.0,54.67,33.1,2.0,80.63,87.3,92.37,0.0,10.79,8.58,92.0,1.2,4.0,23.4,38.8,19.3,9.5,3.7,0.821,0.163,1.21,1.02,1.43,51.0,7.0,125.7785568,177.0490112,5663.200684,641.6723633,2209.012207,2005.200073,9970.3125,9972.493164,3,1
4024961.0,81.64,0.98,2.6,98.65,0.21,1.0,54.67,33.1,2.0,80.63,87.3,92.37,0.0,10.79,8.58,92.0,1.2,4.0,23.4,38.8,19.3,9.5,3.7,0.821,0.163,1.21,1.02,1.43,52.0,7.0,125.8027191,173.6414185,5282.387207,588.1315918,2169.0,2003.299805,9612.095703,9658.914063,3,1
4024962.0,81.64,0.98,2.6,98.65,0.21,1.0,54.67,33.1,2.0,80.63,87.3,92.37,0.0,10.79,8.58,92.0,1.2,4.0,23.4,38.8,19.3,9.5,3.7,0.821,0.163,1.21,1.02,1.43,52.0,8.0,124.099762,177.2516632,5176.119141,681.0591431,2766.036621,2002.400024,9631.40625,9609.890625,3,1
4024965.0,81.64,0.98,2.6,98.65,0.21,1.0,54.67,33.1,2.0,80.63,87.3,92.37,0.0,10.79,8.58,92.0,1.2,4.0,24.6,39.1,18.3,9.0,3.7,0.741,0.168,1.34,1.12,1.53,53.0,7.0,124.075325,176.9250641,5034.366211,552.7264404,2308.892578,2008.0,9902.507813,9903.504883,3,1
4024966.0,81.64,0.98,2.6,98.65,0.21,1.0,54.67,33.1,2.0,80.63,87.3,92.37,0.0,10.79,8.58,92.0,1.2,4.0,24.6,39.1,18.3,9.0,3.7,0.741,0.168,1.34,1.12,1.53,52.0,11.0,126.0379028,179.8314667,4845.42627,569.5134277,2121.012207,2006.800049,9571.912109,9814.082031,3,1
4024967.0,81.64,0.98,2.6,98.65,0.21,1.0,54.67,33.1,2.0,80.63,87.3,92.37,0.0,10.79,8.58,92.0,1.2,4.0,24.6,39.1,18.3,9.0,3.7,0.741,0.168,1.34,1.12,1.53,53.0,8.0,125.4293365,174.4347992,5245.021973,582.3536987,2394.888916,2007.700195,9891.713867,9602.885742,3,1
4024968.0,81.64,0.98,2.6,98.65,0.21,1.0,54.67,33.1,2.0,80.63,87.3,92.37,0.0,10.79,8.58,92.0,1.2,4.0,24.6,39.1,18.3,9.0,3.7,0.741,0.168,1.34,1.12,1.53,41.0,16.0,124.8311234,178.2308807,4185.154297,487.2968445,2276.999512,2006.700073,9901.408203,6518.594727,3,1
4024971.0,81.64,0.98,2.6,98.65,0.21,1.0,54.67,33.1,2.0,80.63,87.3,92.37,0.0,10.79,8.58,92.0,1.2,4.0,24.6,39.1,18.3,9.0,3.7,0.741,0.168,1.34,1.12,1.53,53.0,7.0,125.5713806,172.4318542,5600.444336,636.4935913,2248.99585,2005.700073,9782.701172,9560.795898,3,1
4024972.0,81.64,0.98,2.6,98.65,0.21,1.0,54.67,33.1,2.0,80.63,87.3,92.37,0.0,10.79,8.58,92.0,1.2,4.0,24.6,39.1,18.3,9.0,3.7,0.741,0.168,1.34,1.12,1.53,53.0,8.0,126.9931183,178.2317657,5928.709473,672.1177368,2415.987549,2007.699951,9709.116211,9987.980469,3,1
4024973.0,81.64,0.98,2.6,98.65,0.21,1.0,54.67,33.1,2.0,80.63,87.3,92.37,0.0,10.79,8.58,92.0,1.2,4.0,24.6,39.1,18.3,9.0,3.7,0.741,0.168,1.34,1.12,1.53,56.0,10.0,125.9035645,187.8326874,6174.178223,708.3198242,2476.0,2006.599976,9736.207031,9592.798828,3,1
4024974.0,81.64,0.98,2.6,98.65,0.21,1.0,54.67,33.1,2.0,80.63,87.3,92.37,0.0,10.79,8.58,92.0,1.2,4.0,24.6,39.1,18.3,9.0,3.7,0.741,0.168,1.34,1.12,1.53,57.0,7.0,126.9256744,173.2530518,6431.841797,847.0828857,2596.925781,2007.500122,9903.210938,10272.1123,3,1
4024975.0,81.64,0.98,2.6,98.65,0.21,1.0,54.67,33.1,2.0,80.63,87.3,92.37,0.0,10.79,8.58,92.0,1.2,4.0,24.5,36.3,20.1,9.7,4.1,0.79,0.179,1.22,1.01,1.41,56.0,7.0,126.5138016,171.6617279,6235.587891,820.4702148,2508.998535,2006.300049,9879.111328,10253.11133,3,1
4024977.0,81.64,0.98,2.6,98.65,0.21,1.0,54.67,33.1,2.0,80.63,87.3,92.37,0.0,10.79,8.58,92.0,1.2,4.0,24.8,36.9,19.3,9.7,4.0,0.765,0.192,1.28,1.06,1.48,52.0,7.0,127.6059418,170.0,6381.517578,732.8720093,2416.998535,2008.299927,9875.308594,9686.503906,3,1
4024982.0,81.64,0.98,2.6,98.65,0.21,1.0,54.7,33.25,1.75,81.57,87.62,93.1,1.62,9.02,7.78,91.08,1.13,3.17,23.4,38.4,18.8,9.7,4.2,0.841,0.205,1.24,1.02,1.44,59.0,10.0,123.3740005,177.625946,6639.199219,756.1462402,2673.987549,2003.399902,9906.205078,9907.306641,3,1
4024983.0,81.64,0.98,2.6,98.65,0.21,1.0,54.7,33.25,1.75,81.57,87.62,93.1,1.62,9.02,7.78,91.08,1.13,3.17,23.0,38.6,18.8,10.3,4.0,0.757,0.167,1.22,1.01,1.46,56.0,12.0,122.7836838,173.1873627,6544.702637,751.710022,2515.998535,2005.799927,9931.113281,9986.589844,3,1
4024984.0,81.64,0.98,2.6,98.65,0.21,1.0,54.7,33.25,1.75,81.57,87.62,93.1,1.62,9.02,7.78,91.08,1.13,3.17,23.0,38.6,18.8,10.3,4.0,0.757,0.167,1.22,1.01,1.46,53.0,7.0,124.7005844,177.6319427,6167.690918,702.1726074,2395.998535,2003.700195,9893.719727,9906.401367,3,1
4024985.0,81.64,0.98,2.6,98.65,0.21,1.0,54.7,33.25,1.75,81.57,87.62,93.1,1.62,9.02,7.78,91.08,1.13,3.17,23.0,38.6,18.8,10.3,4.0,0.757,0.167,1.22,1.01,1.46,58.0,11.0,120.1705093,180.227356,6704.804688,763.8203735,2622.0,2000.099976,9904.707031,9797.233398,3,1
4024986.0,81.64,0.98,2.6,98.65,0.21,1.0,54.7,33.25,1.75,81.57,87.62,93.1,1.62,9.02,7.78,91.08,1.13,3.17,23.0,38.6,18.8,10.3,4.0,0.757,0.167,1.22,1.01,1.46,57.0,6.0,120.5266724,173.4255524,6659.36084,758.0670166,2213.884766,2001.099976,10131.19727,10004.32129,3,1
4024987.0,81.64,0.98,2.6,98.65,0.21,1.0,54.7,33.25,1.75,81.57,87.62,93.1,1.62,9.02,7.78,91.08,1.13,3.17,23.0,38.6,18.8,10.3,4.0,0.757,0.167,1.22,1.01,1.46,54.0,7.0,123.2470627,171.5089264,6174.833496,703.0581665,2499.008301,2002.600098,10001.6123,8737.616211,3,1
4024990.0,81.64,0.98,2.6,98.65,0.21,1.0,54.7,33.25,1.75,81.57,87.62,93.1,1.62,9.02,7.78,91.08,1.13,3.17,22.5,42.7,16.5,9.3,3.4,0.707,0.159,1.36,1.13,1.6,54.0,14.0,122.9403152,172.3906097,5975.179199,680.4266968,2396.998535,2003.400146,10005.02441,9323.119141,3,1
4024994.0,81.64,0.98,2.6,98.65,0.21,1.0,54.7,33.25,1.75,81.57,87.62,93.1,1.62,9.02,7.78,91.08,1.13,3.17,22.5,42.7,16.5,9.3,3.4,0.707,0.159,1.36,1.13,1.6,58.0,8.0,117.3245239,177.3689423,6695.368164,764.901062,2585.962402,2000.400024,10616.00684,11090.29102,3,1
4024997.0,81.64,0.98,2.6,98.65,0.21,1.0,54.7,33.25,1.75,81.57,87.62,93.1,1.62,9.02,7.78,91.08,1.13,3.17,22.5,42.7,16.5,9.3,3.4,0.707,0.159,1.36,1.13,1.6,61.0,7.0,113.7094574,181.0709686,6364.119141,826.6066284,2699.0,2004.099976,10636.50781,10556.92676,3,1
4024998.0,81.64,0.98,2.6,98.65,0.21,1.0,54.7,33.25,1.75,81.57,87.62,93.1,1.62,9.02,7.78,91.08,1.13,3.17,22.5,42.7,16.5,9.3,3.4,0.707,0.159,1.36,1.13,1.6,58.0,7.0,119.7154617,172.2599182,6782.166016,775.2956543,2422.987793,2005.299805,9939.607422,9889.990234,3,1
4025001.0,81.64,0.98,2.6,98.65,0.21,1.0,54.43,33.6,4.0,81.42,87.22,93.32,1.88,9.24,7.46,90.99,1.2,3.2,22.5,42.7,16.5,9.3,3.4,0.707,0.159,1.36,1.13,1.6,56.0,8.0,119.1392822,172.7848358,6588.521973,750.0552368,2165.888916,2000.200195,9901.306641,9902.858398,3,1
4025002.0,81.64,0.98,2.6,98.65,0.21,1.0,54.43,33.6,4.0,81.42,87.22,93.32,1.88,9.24,7.46,90.99,1.2,3.2,22.5,42.7,16.5,9.3,3.4,0.707,0.159,1.36,1.13,1.6,55.0,7.0,121.6684113,176.5895386,6604.341309,764.1865845,2237.987793,2001.699951,9843.112305,9900.369141,3,1
4025004.0,81.64,0.98,2.6,98.65,0.21,1.0,54.43,33.6,4.0,81.42,87.22,93.32,1.88,9.24,7.46,90.99,1.2,3.2,21.0,46.6,14.5,8.7,3.5,0.681,0.208,1.45,1.17,1.65,57.0,6.0,121.5696259,181.9912415,6289.421387,716.4390869,1570.999512,2006.599976,10333.40625,9917.50293,3,1
4025009.0,81.64,0.98,2.6,98.65,0.21,1.0,54.43,33.6,4.0,81.42,87.22,93.32,1.88,9.24,7.46,90.99,1.2,3.2,21.0,46.6,14.5,8.7,3.5,0.681,0.208,1.45,1.17,1.65,59.0,10.0,116.4593277,179.1815186,6632.46582,754.6627808,2563.888916,2003.300049,10581.70703,10990.68066,3,1
4025011.0,81.64,0.98,2.6,98.65,0.21,1.0,54.43,33.6,4.0,81.42,87.22,93.32,1.88,9.24,7.46,90.99,1.2,3.2,21.0,46.6,14.5,8.7,3.5,0.681,0.208,1.45,1.17,1.65,57.0,11.0,118.1219254,178.0892487,6516.138184,857.0817871,2063.555664,2004.699951,9980.198242,9590.400391,3,1
4025013.0,81.93,1.03,2.0,98.65,0.21,1.0,54.43,33.6,4.0,80.7,87.55,92.2,1.65,8.84,8.81,91.53,1.07,1.0,21.0,46.6,14.5,8.7,3.5,0.681,0.208,1.45,1.17,1.65,59.0,10.0,119.8863602,176.6890411,6816.176758,775.9987793,2528.987793,2001.599976,10080.60547,10497.6748,3,1
4025021.0,81.93,1.03,2.0,98.65,0.21,1.0,54.43,33.6,4.0,80.7,87.55,92.2,1.65,8.84,8.81,91.53,1.07,1.0,21.0,46.6,14.5,8.7,3.5,0.681,0.208,1.45,1.17,1.65,58.0,9.0,119.9868393,174.6161652,6624.195801,750.4335938,3110.668213,2004.100098,10022.49609,9976.294922,3,1
4025022.0,81.93,1.03,2.0,98.65,0.21,1.0,54.43,33.6,4.0,80.7,87.55,92.2,1.65,8.84,8.81,91.53,1.07,1.0,21.0,46.6,14.5,8.7,3.5,0.681,0.208,1.45,1.17,1.65,51.0,13.0,118.1499329,173.3960114,5709.029785,637.3156738,2229.0,2003.0,8900.304688,8173.408203,3,1
4025029.0,81.63,1.3,3.33,98.65,0.21,1.0,54.33,33.53,1.67,80.95,86.88,93.18,1.78,9.65,7.62,91.12,1.2,4.25,21.0,46.6,14.5,8.7,3.5,0.681,0.208,1.45,1.17,1.65,60.0,9.0,120.5167923,181.2635193,6548.000488,736.3774414,3004.983398,2001.0,11101.71387,11522.9668,3,1
4025038.0,81.63,1.3,3.33,98.65,0.21,1.0,54.33,33.53,1.67,80.95,86.88,93.18,1.78,9.65,7.62,91.12,1.2,4.25,21.0,46.6,14.5,8.7,3.5,0.681,0.208,1.45,1.17,1.65,56.0,10.0,118.814888,178.0239563,5786.77002,699.2797241,2366.443848,2003.799927,8987.917969,9001.904297,3,1
4025039.0,81.63,1.3,3.33,98.65,0.21,1.0,54.33,33.53,1.67,80.95,86.88,93.18,1.78,9.65,7.62,91.12,1.2,4.25,21.0,46.6,14.5,8.7,3.5,0.681,0.208,1.45,1.17,1.65,50.0,11.0,119.4139099,178.7324829,5811.668457,648.7541504,1975.998657,2005.300049,8550.300781,8553.314453,3,1
4025041.0,81.63,1.3,3.33,98.65,0.21,1.0,54.33,33.53,1.67,80.95,86.88,93.18,1.78,9.65,7.62,91.12,1.2,4.25,21.0,46.6,14.5,8.7,3.5,0.681,0.208,1.45,1.17,1.65,58.0,10.0,118.717598,182.3473358,7094.95459,808.144043,2487.875244,2007.400024,10348.40527,9884.202148,3,1
4025046.0,83.75,0.9,2.5,98.65,0.21,1.0,55.02,33.55,1.75,81.16,86.9,93.38,1.78,9.68,7.38,91.18,1.2,3.5,25.5,32.0,20.6,12.1,4.2,0.748,0.188,1.24,1.03,1.52,58.0,9.0,123.4477081,176.03508,6296.942871,716.8477783,2319.987793,2005.900024,9902.201172,9903.6875,3,0
4025047.0,83.75,0.9,2.5,98.65,0.21,1.0,55.02,33.55,1.75,81.16,86.9,93.38,1.78,9.68,7.38,91.18,1.2,3.5,25.0,35.1,19.5,10.7,4.0,0.814,0.172,1.28,1.06,1.52,60.0,8.0,124.3201218,177.3502197,5563.637695,658.0018311,2031.888916,2009.199951,9458.405273,9457.017578,3,1
4025048.0,83.75,0.9,2.5,98.65,0.21,1.0,55.02,33.55,1.75,81.16,86.9,93.38,1.78,9.68,7.38,91.18,1.2,3.5,27.4,30.2,21.6,10.9,4.2,0.781,0.186,1.27,1.06,1.48,58.0,11.0,124.9185944,180.7262726,5942.694824,646.9450073,2319.667969,2003.799927,9901.408203,9902.350586,3,1
4025051.0,83.75,0.9,2.5,98.65,0.21,1.0,55.02,33.55,1.75,81.16,86.9,93.38,1.78,9.68,7.38,91.18,1.2,3.5,27.4,30.2,21.6,10.9,4.2,0.781,0.186,1.27,1.06,1.48,57.0,9.0,122.5054016,176.3452759,6306.429688,721.7477417,1537.99585,2004.199951,9874.5,9900.189453,3,1
4025054.0,83.75,0.9,2.5,98.65,0.21,1.0,55.02,33.55,1.75,81.16,86.9,93.38,1.78,9.68,7.38,91.18,1.2,3.5,27.4,30.2,21.6,10.9,4.2,0.781,0.186,1.27,1.06,1.48,58.0,8.0,114.2453384,176.6034241,6436.69043,729.4233398,2059.001221,2003.900146,10308.51855,9903.400391,3,1
4025064.0,83.75,0.9,2.5,98.65,0.21,1.0,54.5,32.97,2.0,80.77,86.8,93.07,1.9,9.57,7.76,90.83,1.2,2.33,27.4,30.2,21.6,10.9,4.2,0.781,0.186,1.27,1.06,1.48,56.0,9.0,117.549469,180.7274475,6768.88916,770.5146484,2162.291504,2000.900146,9910.306641,9993.212891,3,1
4025066.0,83.75,0.9,2.5,98.65,0.21,1.0,54.5,32.97,2.0,80.77,86.8,93.07,1.9,9.57,7.76,90.83,1.2,2.33,27.4,30.2,21.6,10.9,4.2,0.781,0.186,1.27,1.06,1.48,54.0,7.0,120.0211639,172.5235138,6421.08252,736.581604,1755.983521,2005.500244,9397.512695,9356.020508,3,1
4025067.0,83.75,0.9,2.5,98.65,0.21,1.0,54.5,32.97,2.0,80.77,86.8,93.07,1.9,9.57,7.76,90.83,1.2,2.33,27.4,30.2,21.6,10.9,4.2,0.781,0.186,1.27,1.06,1.48,47.0,13.0,120.4290161,183.5705719,5511.074219,627.4680176,1493.0,1507.799927,8438.699219,8254.901367,3,1
